Repository: leesang-boulder/machine-learning_molecular-fingerprint_RO-NF-rejection

# Raw and processed data

new_list_2.csv - SMILES of compounds having rejection data

compound_rejections_3.csv - raw data with membrane properties, compound properties, and operating conditions

df_fin_path_1024_1_fin.csv - processed rejection data with path-based molecular fingerprint (length = 1)

df_fin_path_32768_3_fin.csv - processed rejection data with path-based molecular fingerprint (length = 3). Not uploaded here due to the file size, but can be provided upon request.

df_fin_morgan_4096_1_fin.csv - processed rejection data with circular molecular fingerprint (radius = 1)

df_fin_morgan_16384_3_fin.csv - processed rejection data with circular molecular fingerprint (radius = 3). Not uploaded here due to the file size, but can be provided upon request.

df_fin_PubChem_new.csv - processed rejection data with PubChem structural key molecular fingerprint

df_fin_MACCS_new.csv - processed rejection data with MACCS structural key molecular fingerprint

# ML_MF_Rejection jupyter notebook scripts

Clustering - This code groups molecules in a unsupervised manner based on their molecular fingerprints

Draw_molecule - Draw molecular fragments corresponding to fingerprint feature number

MF_generation - Generate different fingerprints based on SMILES

Model_dataset - Build a XGBoost bodel (different versions attached here)

Tanimoto_similarity - Analyze the outcomes with finerprint similarity scores and rejections

calculation_CPSA - calculating molecular descriptors such as Van Der Waals Volume and Partial Surface charge

File: compound_rejections_3.csv (part 1 of 19)
ID,Type of MB,Compound abbreviation,Types of contaminants,pH,Compound Mw (g/mol),Compound charge,Compound Kow,min projection (A),max projection (A),MB MWCO (Da),MB contact angle,MB zeta potential,Total charge,Pressure (kPa),Measurement time (min),Initial concentration of compound (mg/L),compound size (nm),removal rate (%),reference,MWCO ref,MB contact angle ref,MB zeta potential ref,mem_material
1,AK,22BET,2-(2-Butoxyethoxy)ethanol,7,162.229,0,0.711,3.25,8.08,150,50,-1,0,800,10,0.16223,0.512,81.59,Removal of organic contaminants by RO and NF membranes,Artificial neural network models based on QSAR for predicting rejection of neutral organic compounds by polyamide nanofiltration and reverse osmosis membranes,Artificial neural network models based on QSAR for predicting rejection of neutral organic compounds by polyamide nanofiltration and reverse osmosis membranes,Artificial neural network models based on QSAR for predicting rejection of neutral organic compounds by polyamide nanofiltration and reverse osmosis membranes,PA
2,AK,CPL,Caprolactam,7,113.16,0,0.31,3.92,4.01,150,50,-1,0,800,10,0.11316,0.396,82.85,Removal of organic contaminants by RO and NF membranes,Artificial neural network models based on QSAR for predicting rejection of neutral organic compounds by polyamide nanofiltration and reverse osmosis membranes,Artificial neural network models based on QSAR for predicting rejection of neutral organic compounds by polyamide nanofiltration and reverse osmosis membranes,Artificial neural network models based on QSAR for predicting rejection of neutral organic compounds by polyamide nanofiltration and reverse osmosis membranes,PA
3,AK,CTN,Creatine,7,131.135,0,-2.864,3.35,4.36,150,50,-1,0,800,10,0.13114,0.382,96.65,Removal of organic contaminants by RO and NF membranes,Artificial neural network models based on QSAR for predicting rejection of neutral organic compounds by polyamide nanofiltration and reverse osmosis membranes,Artificial neural network models based on QSAR for predicting rejection of neutral organic compounds by polyamide nanofiltration and reverse osmosis membranes,Artificial neural network models based on QSAR for predicting rejection of neutral organic compounds by polyamide nanofiltration and reverse osmosis membranes,PA
4,AK,FAH,Formaldehyde,7,30.026,0,-0.467,2.08,2.34,150,50,-1,0,800,10,0.03003,0.221,3.35,Removal of organic contaminants by RO and NF membranes,Artificial neural network models based on QSAR for predicting rejection of neutral organic compounds by polyamide nanofiltration and reverse osmosis membranes,Artificial neural network models based on QSAR for predicting rejection of neutral organic compounds by polyamide nanofiltration and reverse osmosis membranes,Artificial neural network models based on QSAR for predicting rejection of neutral organic compounds by polyamide nanofiltration and reverse osmosis membranes,PA
5,AK,IPP,Isopropanol,7,60.096,0,0.255,2.95,3.36,150,50,-1,0,800,10,0.0601,0.315,65.27,Removal of organic contaminants by RO and NF membranes,Artificial neural network models based on QSAR for predicting rejection of neutral organic compounds by polyamide nanofiltration and reverse osmosis membranes,Artificial neural network models based on QSAR for predicting rejection of neutral organic compounds by polyamide nanofiltration and reverse osmosis membranes,Artificial neural network models based on QSAR for predicting rejection of neutral organic compounds by polyamide nanofiltration and reverse osmosis membranes,PA
6,AK,MTN,Methanol,7,32.042,0,-0.519,2.2,2.62,150,50,-1,0,800,10,0.03204,0.24,3.77,Removal of organic contaminants by RO and NF membranes,Artificial neural network models based on QSAR for predicting rejection of neutral organic compounds by polyamide nanofiltration and reverse osmosis membranes,Artificial neural network models based on QSAR for predicting rejection of neutral organic compounds by polyamide nanofiltration and reverse osmosis membranes,Artificial neural network models based on QSAR for predicting rejection of neutral organic compounds by polyamide nanofiltration and reverse osmosis membranes,PA
7,AK,UREA,Urea,7,60.056,0,-1.364,2.87,3.19,150,50,-1,0,800,10,0.06006,0.303,17.16,Removal of organic contaminants by RO and NF membranes,Artificial neural network models based on QSAR for predicting rejection of neutral organic compounds by polyamide nanofiltration and reverse osmosis membranes,Artificial neural network models based on QSAR for predicting rejection of neutral organic compounds by polyamide nanofiltration and reverse osmosis membranes,Artificial neural network models based on QSAR for predicting rejection of neutral organic compounds by polyamide nanofiltration and reverse osmosis membranes,PA
8,BW30,17AED,17alpha-Ethynilestradiol,7,296.41,0,4.33,4.44,7.2,100,76,-1,0,2000,10,1.48205,0.565,98.52,Comparison of flux behavior and synthetic organic compound removal by forward osmosis and reverse osmosis membranes,Effects of feedwater pretreatment on the removal of organic microconstituents by a low fouling reverse osmosis membrane,,Use of Reverse Osmosis Membranes to Remove Perfluorooctane Sulfonate (PFOS) from Semiconductor Wastewater,PA
9,BW30,4CPN,4-Chlorophenol,7,128.56,-0.0108,2.274,3.39,4.57,100,76,-1,0.0108,2000,10,0.6428,0.394,82.76,Comparison of flux behavior and synthetic organic compound removal by forward osmosis and reverse osmosis membranes,Effects of feedwater pretreatment on the removal of organic microconstituents by a low fouling reverse osmosis membrane,,Use of Reverse Osmosis Membranes to Remove Perfluorooctane Sulfonate (PFOS) from Semiconductor Wastewater,PA
10,BW30,ACT,Acetaminophen,4,151.165,0,0.907,3.49,5.67,100,59.8,-1,0,1000,10,0.5,0.445,92.59,Assessing potential of nanofilltration and reverse osmosis for removal of toxic pharmaceuticals from water,Effects of feedwater pretreatment on the removal of organic microconstituents by a low fouling reverse osmosis membrane,,,PA
11,BW30,ACT,Acetaminophen,5,151.165,0,0.907,3.49,5.67,100,59.8,-1,0,1000,10,0.5,0.445,93.78,Assessing potential of nanofilltration and reverse osmosis for removal of toxic pharmaceuticals from water,Effects of feedwater pretreatment on the removal of organic microconstituents by a low fouling reverse osmosis membrane,,,PA
12,BW30,ACT,Acetaminophen,7,151.165,0,0.907,3.49,5.67,100,59.8,-1,0,1000,10,0.5,0.445,89.53,Assessing potential of nanofilltration and reverse osmosis for removal of toxic pharmaceuticals from water,Effects of feedwater pretreatment on the removal of organic microconstituents by a low fouling reverse osmosis membrane,,,PA
13,BW30,ACT,Acetaminophen,4,151.165,0,0.907,3.49,5.67,100,59.8,-1,0,1500,10,0.5,0.445,94.89,Assessing potential of nanofilltration and reverse osmosis for removal of toxic pharmaceuticals from water,Effects of feedwater pretreatment on the removal of organic microconstituents by a low fouling reverse osmosis membrane,,,PA
14,BW30,ACT,Acetaminophen,5,151.165,0,0.907,3.49,5.67,100,59.8,-1,0,1500,10,0.5,0.445,96.99,Assessing potential of nanofilltration and reverse osmosis for removal of toxic pharmaceuticals from water,Effects of feedwater pretreatment on the removal of organic microconstituents by a low fouling reverse osmosis membrane,,,PA
15,BW30,ACT,Acetaminophen,7,151.165,0,0.907,3.49,5.67,100,59.8,-1,0,1500,10,0.5,0.445,90.66,Assessing potential of nanofilltration and reverse osmosis for removal of toxic pharmaceuticals from water,Effects of feedwater pretreatment on the removal of organic microconstituents by a low fouling reverse osmosis membrane,,,PA
16,BW30,ACT,Acetaminophen,4,151.165,0,0.907,3.49,5.67,100,59.8,-1,0,2000,10,0.5,0.445,94.33,Assessing potential of nanofilltration and reverse osmosis for removal of toxic pharmaceuticals from water,Effects of feedwater pretreatment on the removal of organic microconstituents by a low fouling reverse osmosis membrane,,,PA
17,BW30,ACT,Acetaminophen,5,151.165,0,0.907,3.49,5.67,100,59.8,-1,0,2000,10,0.5,0.445,95.95,Assessing potential of nanofilltration and reverse osmosis for removal of toxic pharmaceuticals from water,Effects of feedwater pretreatment on the removal of organic microconstituents by a low fouling reverse osmosis membrane,,,PA
18,BW30,ACT,Acetaminophen,7,151.165,0,0.907,3.49,5.67,100,59.8,-1,0,2000,10,0.5,0.445,89.93,Assessing potential of nanofilltration and reverse osmosis for removal of toxic pharmaceuticals from water,Effects of feedwater pretreatment on the removal of organic microconstituents by a low fouling reverse osmosis membrane,,,PA
19,BW30,ACT,Acetaminophen,4,151.165,0,0.907,3.49,5.67,100,59.8,-1,0,3000,10,0.5,0.445,92.69,Assessing potential of nanofilltration and reverse osmosis for removal of toxic pharmaceuticals from water,Effects of feedwater pretreatment on the removal of organic microconstituents by a low fouling reverse osmosis membrane,,,PA
20,BW30,ACT,Acetaminophen,5,151.165,0,0.907,3.49,5.67,100,59.8,-1,0,3000,10,0.5,0.445,93.69,Assessing potential of nanofilltration and reverse osmosis for removal of toxic pharmaceuticals from water,Effects of feedwater pretreatment on the removal of organic microconstituents by a low fouling reverse osmosis membrane,,,PA
21,BW30,ACT,Acetaminophen,7,151.165,0,0.907,3.49,5.67,100,59.8,-1,0,3000,10,0.5,0.445,89.56,Assessing potential of nanofilltration and reverse osmosis for removal of toxic pharmaceuticals from water,Effects of feedwater pretreatment on the removal of organic microconstituents by a low fouling reverse osmosis membrane,,,PA
22,BW30,ATZ,Atrazine,7,215.69,0,2.198,4.79,6.36,100,76,-1,0,2000,10,1.07845,0.552,96.06,Comparison of flux behavior and synthetic organic compound removal by forward osmosis and reverse osmosis membranes,Effects of feedwater pretreatment on the removal of organic microconstituents by a low fouling reverse osmosis membrane,,Use of Reverse Osmosis Membranes to Remove Perfluorooctane Sulfonate (PFOS) from Semiconductor Wastewater,PA
23,BW30,CAF,Caffeine,4,194.194,0,-0.546,4.44,5.03,100,59.8,-1,0,1000,10,0.5,0.473,95.51,Assessing potential of nanofilltration and reverse osmosis for removal of toxic pharmaceuticals from water,Effects of feedwater pretreatment on the removal of organic microconstituents by a low fouling reverse osmosis membrane,,,PA
24,BW30,CAF,Caffeine,5,194.194,0,-0.546,4.44,5.03,100,59.8,-1,0,1000,10,0.5,0.473,94.72,Assessing potential of nanofilltration and reverse osmosis for removal of toxic pharmaceuticals from water,Effects of feedwater pretreatment on the removal of organic microconstituents by a low fouling reverse osmosis membrane,,,PA
25,BW30,CAF,Caffeine,7,194.194,0,-0.546,4.44,5.03,100,59.8,-1,0,1000,10,0.5,0.473,86.57,Assessing potential of nanofilltration and reverse osmosis for removal of toxic pharmaceuticals from water,Effects of feedwater pretreatment on the removal of organic microconstituents by a low fouling reverse osmosis membrane,,,PA
26,BW30,CAF,Caffeine,4,194.194,0,-0.546,4.44,5.03,100,59.8,-1,0,1500,10,0.5,0.473,99.9,Assessing potential of nanofilltration and reverse osmosis for removal of toxic pharmaceuticals from water,Effects of feedwater pretreatment on the removal of organic microconstituents by a low fouling reverse osmosis membrane,,,PA
27,BW30,CAF,Caffeine,5,194.194,0,-0.546,4.44,5.03,100,59.8,-1,0,1500,10,0.5,0.473,94.34,Assessing potential of nanofilltration and reverse osmosis for removal of toxic pharmaceuticals from water,Effects of feedwater pretreatment on the removal of organic microconstituents by a low fouling reverse osmosis membrane,,,PA
28,BW30,CAF,Caffeine,7,194.194,0,-0.546,4.44,5.03,100,59.8,-1,0,1500,10,0.5,0.473,93.56,Assessing potential of nanofilltration and reverse osmosis for removal of toxic pharmaceuticals from water,Effects of feedwater pretreatment on the removal of organic microconstituents by a low fouling reverse osmosis membrane,,,PA
29,BW30,CAF,Caffeine,4,194.194,0,-0.546,4.44,5.03,100,59.8,-1,0,2000,10,0.5,0.473,96.1,Assessing potential of nanofilltration and reverse osmosis for removal of toxic pharmaceuticals from water,Effects of feedwater pretreatment on the removal of organic microconstituents by a low fouling reverse osmosis membrane,,,PA
30,BW30,CAF,Caffeine,5,194.194,0,-0.546,4.44,5.03,100,59.8,-1,0,2000,10,0.5,0.473,94.66,Assessing potential of nanofilltration and reverse osmosis for removal of toxic pharmaceuticals from water,Effects of feedwater pretreatment on the removal of organic microconstituents by a low fouling reverse osmosis membrane,,,PA
31,BW30,CAF,Caffeine,7,194.194,0,-0.546,4.44,5.03,100,59.8,-1,0,2000,10,0.5,0.473,93.93,Assessing potential of nanofilltration and reverse osmosis for removal of toxic pharmaceuticals from water,Effects of feedwater pretreatment on the removal of organic microconstituents by a low fouling reverse osmosis membrane,,,PA
32,BW30,CAF,Caffeine,4,194.194,0,-0.546,4.44,5.03,100,59.8,-1,0,3000,10,0.5,0.473,95.48,Assessing potential of nanofilltration and reverse osmosis for removal of toxic pharmaceuticals from water,Effects of feedwater pretreatment on the removal of organic microconstituents by a low fouling reverse osmosis membrane,,,PA
33,BW30,CAF,Caffeine,5,194.194,0,-0.546,4.44,5.03,100,59.8,-1,0,3000,10,0.5,0.473,94.79,Assessing potential of nanofilltration and reverse osmosis for removal of toxic pharmaceuticals from water,Effects of feedwater pretreatment on the removal of organic microconstituents by a low fouling reverse osmosis membrane,,,PA
34,BW30,CAF,Caffeine,7,194.194,0,-0.546,4.44,5.03,100,59.8,-1,0,3000,10,0.5,0.473,86.61,Assessing potential of nanofilltration and reverse osmosis for removal of toxic pharmaceuticals from water,Effects of feedwater pretreatment on the removal of organic microconstituents by a low fouling reverse osmosis membrane,,,PA
35,BW30,CBP,Carbamazepine,7,236.274,0,2.766,4.48,5.76,100,76,-1,0,2000,10,1.18137,0.508,95.57,Comparison of flux behavior and synthetic organic compound removal by forward osmosis and reverse osmosis membranes,Effects of feedwater pretreatment on the removal of organic microconstituents by a low fouling reverse osmosis membrane,,Use of Reverse Osmosis Membranes to Remove Perfluorooctane Sulfonate (PFOS) from Semiconductor Wastewater,PA
36,BW30,DCF,Diclofenac,5,296.15,-0.9099,4.259,4.62,6.34,100,59.8,-1,0.9099,1000,10,0.5,0.541,99.26,Assessing potential of nanofilltration and reverse osmosis for removal of toxic pharmaceuticals from water,Effects of feedwater pretreatment on the removal of organic microconstituents by a low fouling reverse osmosis membrane,,,PA
37,BW30,DCF,Diclofenac,7,296.15,-1,4.259,4.62,6.34,100,59.8,-1,1,1000,10,0.5,0.541,99.26,Assessing potential of nanofilltration and reverse osmosis for removal of toxic pharmaceuticals from water,Effects of feedwater pretreatment on the removal of organic microconstituents by a low fouling reverse osmosis membrane,,,PA
38,BW30,DCF,Diclofenac,5,296.15,-0.9099,4.259,4.62,6.34,100,59.8,-1,0.9099,1500,10,0.5,0.541,98.97,Assessing potential of nanofilltration and reverse osmosis for removal of toxic pharmaceuticals from water,Effects of feedwater pretreatment on the removal of organic microconstituents by a low fouling reverse osmosis membrane,,,PA
39,BW30,DCF,Diclofenac,7,296.15,-1,4.259,4.62,6.34,100,59.8,-1,1,1500,10,0.5,0.541,99.75,Assessing potential of nanofilltration and reverse osmosis for removal of toxic pharmaceuticals from water,Effects of feedwater pretreatment on the removal of organic microconstituents by a low fouling reverse osmosis membrane,,,PA
40,BW30,DCF,Diclofenac,5,296.15,-0.9099,4.259,4.62,6.34,100,59.8,-1,0.9099,2000,10,0.5,0.541,99.69,Assessing potential of nanofilltration and reverse osmosis for removal of toxic pharmaceuticals from water,Effects of feedwater pretreatment on the removal of organic microconstituents by a low fouling reverse osmosis membrane,,,PA
41,BW30,DCF,Diclofenac,7,296.15,-1,4.259,4.62,6.34,100,59.8,-1,1,2000,10,0.5,0.541,99.79,Assessing potential of nanofilltration and reverse osmosis for removal of toxic pharmaceuticals from water,Effects of feedwater pretreatment on the removal of organic microconstituents by a low fouling reverse osmosis membrane,,,PA
42,BW30,DCF,Diclofenac,5,296.15,-0.9099,4.259,4.62,6.34,100,59.8,-1,0.9099,3000,10,0.5,0.541,99.11,Assessing potential of nanofilltration and reverse osmosis for removal of toxic pharmaceuticals from water,Effects of feedwater pretreatment on the removal of organic microconstituents by a low fouling reverse osmosis membrane,,,PA
43,BW30,DCF,Diclofenac,7,296.15,-1,4.259,4.62,6.34,100,59.8,-1,1,3000,10,0.5,0.541,99.06,Assessing potential of nanofilltration and reverse osmosis for removal of toxic pharmaceuticals from water,Effects of feedwater pretreatment on the removal of organic microconstituents by a low fouling reverse osmosis membrane,,,PA
44,BW30,DPR,Dipyrone,4,333.34,-1,-0.822,4.45,6.54,100,59.8,-1,1,1000,10,0.5,0.539,99.11,Assessing potential of nanofilltration and reverse osmosis for removal of toxic pharmaceuticals from water,Effects of feedwater pretreatment on the removal of organic microconstituents by a low fouling reverse osmosis membrane,,,PA
45,BW30,DPR,Dipyrone,5,333.34,-1,-0.822,4.45,6.54,100,59.8,-1,1,1000,10,0.5,0.539,98.91,Assessing potential of nanofilltration and reverse osmosis for removal of toxic pharmaceuticals from water,Effects of feedwater pretreatment on the removal of organic microconstituents by a low fouling reverse osmosis membrane,,,PA
46,BW30,DPR,Dipyrone,7,333.34,-1,-0.822,4.45,6.54,100,59.8,-1,1,1000,10,0.5,0.539,99.11,Assessing potential of nanofilltration and reverse osmosis for removal of toxic pharmaceuticals from water,Effects of feedwater pretreatment on the removal of organic microconstituents by a low fouling reverse osmosis membrane,,,PA
47,BW30,DPR,Dipyrone,4,333.34,-1,-0.822,4.45,6.54,100,59.8,-1,1,1500,10,0.5,0.539,98.91,Assessing potential of nanofilltration and reverse osmosis for removal of toxic pharmaceuticals from water,Effects of feedwater pretreatment on the removal of organic microconstituents by a low fouling reverse osmosis membrane,,,PA
48,BW30,DPR,Dipyrone,5,333.34,-1,-0.822,4.45,6.54,100,59.8,-1,1,1500,10,0.5,0.539,98.63,Assessing potential of nanofilltration and reverse osmosis for removal of toxic pharmaceuticals from water,Effects of feedwater pretreatment on the removal of organic microconstituents by a low fouling reverse osmosis membrane,,,PA
49,BW30,DPR,Dipyrone,7,333.34,-1,-0.822,4.45,6.54,100,59.8,-1,1,1500,10,0.5,0.539,98.96,Assessing potential of nanofilltration and reverse osmosis for removal of toxic pharmaceuticals from water,Effects of feedwater pretreatment on the removal of organic microconstituents by a low fouling reverse osmosis membrane,,,PA
50,BW30,DPR,Dipyrone,4,333.34,-1,-0.822,4.45,6.54,100,59.8,-1,1,2000,10,0.5,0.539,99.1,Assessing potential of nanofilltration and reverse osmosis for removal of toxic pharmaceuticals from water,Effects of feedwater pretreatment on the removal of organic microconstituents by a low fouling reverse osmosis membrane,,,PA
51,BW30,DPR,Dipyrone,5,333.34,-1,-0.822,4.45,6.54,100,59.8,-1,1,2000,10,0.5,0.539,98.88,Assessing potential of nanofilltration and reverse osmosis for removal of toxic pharmaceuticals from water,Effects of feedwater pretreatment on the removal of organic microconstituents by a low fouling reverse osmosis membrane,,,PA
52,BW30,DPR,Dipyrone,7,333.34,-1,-0.822,4.45,6.54,100,59.8,-1,1,2000,10,0.5,0.539,99.02,Assessing potential of nanofilltration and reverse osmosis for removal of toxic pharmaceuticals from water,Effects of feedwater pretreatment on the removal of organic microconstituents by a low fouling reverse osmosis membrane,,,PA
53,BW30,DPR,Dipyrone,4,333.34,-1,-0.822,4.45,6.54,100,59.8,-1,1,3000,10,0.5,0.539,99.01,Assessing potential of nanofilltration and reverse osmosis for removal of toxic pharmaceuticals from water,Effects of feedwater pretreatment on the removal of organic microconstituents by a low fouling reverse osmosis membrane,,,PA
54,BW30,DPR,Dipyrone,5,333.34,-1,-0.822,4.45,6.54,100,59.8,-1,1,3000,10,0.5,0.539,98.88,Assessing potential of nanofilltration and reverse osmosis for removal of toxic pharmaceuticals from water,Effects of feedwater pretreatment on the removal of organic microconstituents by a low fouling reverse osmosis membrane,,,PA
55,BW30,DPR,Dipyrone,7,333.34,-1,-0.822,4.45,6.54,100,59.8,-1,1,3000,10,0.5,0.539,99.01,Assessing potential of nanofilltration and reverse osmosis for removal of toxic pharmaceuticals from water,Effects of feedwater pretreatment on the removal of organic microconstituents by a low fouling reverse osmosis membrane,,,PA
56,BW30,IBP,Ibuprofen,4,206.285,-0.1233,3.844,3.78,6.59,100,59.8,-1,0.1233,1000,10,0.5,0.499,99.31,Assessing potential of nanofilltration and reverse osmosis for removal of toxic pharmaceuticals from water,Effects of feedwater pretreatment on the removal of organic microconstituents by a low fouling reverse osmosis membrane,,,PA
57,BW30,IBP,Ibuprofen,5,206.285,-0.5844,3.844,3.78,6.59,100,59.8,-1,0.5844,1000,10,0.5,0.499,99.31,Assessing potential of nanofilltration and reverse osmosis for removal of toxic pharmaceuticals from water,Effects of feedwater pretreatment on the removal of organic microconstituents by a low fouling reverse osmosis membrane,,,PA
58,BW30,IBP,Ibuprofen,7,206.285,-0.9929,3.844,3.78,6.59,100,59.8,-1,0.9929,1000,10,0.5,0.499,99.11,Assessing potential of nanofilltration and reverse osmosis for removal of toxic pharmaceuticals from water,Effects of feedwater pretreatment on the removal of organic microconstituents by a low fouling reverse osmosis membrane,,,PA
59,BW30,IBP,Ibuprofen,4,206.285,-0.1233,3.844,3.78,6.59,100,59.8,-1,0.1233,1500,10,0.5,0.499,100,Assessing potential of nanofilltration and reverse osmosis for removal of toxic pharmaceuticals from water,Effects of feedwater pretreatment on the removal of organic microconstituents by a low fouling reverse osmosis membrane,,,PA
60,BW30,IBP,Ibuprofen,5,206.285,-0.5844,3.844,3.78,6.59,100,59.8,-1,0.5844,1500,10,0.5,0.499,99.98,Assessing potential of nanofilltration and reverse osmosis for removal of toxic pharmaceuticals from water,Effects of feedwater pretreatment on the removal of organic microconstituents by a low fouling reverse osmosis membrane,,,PA
61,BW30,IBP,Ibuprofen,7,206.285,-0.9929,3.844,3.78,6.59,100,59.8,-1,0.9929,1500,10,0.5,0.499,100,Assessing potential of nanofilltration and reverse osmosis for removal of toxic pharmaceuticals from water,Effects of feedwater pretreatment on the removal of organic microconstituents by a low fouling reverse osmosis membrane,,,PA
62,BW30,IBP,Ibuprofen,4,206.285,-0.1233,3.844,3.78,6.59,100,59.8,-1,0.1233,2000,10,0.5,0.499,99.24,Assessing potential of nanofilltration and reverse osmosis for removal of toxic pharmaceuticals from water,Effects of feedwater pretreatment on the removal of organic microconstituents by a low fouling reverse osmosis membrane,,,PA
63,BW30,IBP,Ibuprofen,5,206.285,-0.5844,3.844,3.78,6.59,100,59.8,-1,0.5844,2000,10,0.5,0.499,99.15,Assessing potential of nanofilltration and reverse osmosis for removal of toxic pharmaceuticals from water,Effects of feedwater pretreatment on the removal of organic microconstituents by a low fouling reverse osmosis membrane,,,PA
64,BW30,IBP,Ibuprofen,7,206.285,-0.9929,3.844,3.78,6.59,100,59.8,-1,0.9929,2000,10,0.5,0.499,99.11,Assessing potential of nanofilltration and reverse osmosis for removal of toxic pharmaceuticals from water,Effects of feedwater pretreatment on the removal of organic microconstituents by a low fouling reverse osmosis membrane,,,PA
65,BW30,IBP,Ibuprofen,4,206.285,-0.1233,3.844,3.78,6.59,100,59.8,-1,0.1233,3000,10,0.5,0.499,99.21,Assessing potential of nanofilltration and reverse osmosis for removal of toxic pharmaceuticals from water,Effects of feedwater pretreatment on the removal of organic microconstituents by a low fouling reverse osmosis membrane,,,PA
66,BW30,IBP,Ibuprofen,5,206.285,-0.5844,3.844,3.78,6.59,100,59.8,-1,0.5844,3000,10,0.5,0.499,99.25,Assessing potential of nanofilltration and reverse osmosis for removal of toxic pharmaceuticals from water,Effects of feedwater pretreatment on the removal of organic microconstituents by a low fouling reverse osmosis membrane,,,PA
67,BW30,IBP,Ibuprofen,7,206.285,-0.9929,3.844,3.78,6.59,100,59.8,-1,0.9929,3000,10,0.5,0.499,99.16,Assessing potential of nanofilltration and reverse osmosis for removal of toxic pharmaceuticals from water,Effects of feedwater pretreatment on the removal of organic microconstituents by a low fouling reverse osmosis membrane,,,PA
68,BW30,NDEA,N-Nitrosodiethylamine,5.6,102.137,0,0.752,3.4,4.54,100,76,0,0,1550,10,0.2,0.393,95.58,"Evaluating the impacts of membrane type, coating, fouling, chemical properties and water chemistry on reverse osmosis rejection of seven nitrosoalklyamines, including NDMA",Effects of feedwater pretreatment on the removal of organic microconstituents by a low fouling reverse osmosis membrane,Comparison of flux behavior and synthetic organic compound removal by forward osmosis and reverse osmosis membranes ,Use of Reverse Osmosis Membranes to Remove Perfluorooctane Sulfonate (PFOS) from Semiconductor Wastewater,PA
69,BW30,NDMA,N-nitrosodimethylamine,5.6,74.083,0.0083,0.039,3,3.49,100,76,0,0,1550,10,0.2,0.324,60.51,"Evaluating the impacts of membrane type, coating, fouling, chemical properties and water chemistry on reverse osmosis rejection of seven nitrosoalklyamines, including NDMA",Effects of feedwater pretreatment on the removal of organic microconstituents by a low fouling reverse osmosis membrane,Comparison of flux behavior and synthetic organic compound removal by forward osmosis and reverse osmosis membranes ,Use of Reverse Osmosis Membranes to Remove Perfluorooctane Sulfonate (PFOS) from Semiconductor Wastewater,PA
70,BW30,NMEA,N-Nitrosomethylethylamine,5.6,88.11,0.0208,0.062,2.71,4.77,100,76,0,0,1550,10,0.2,0.36,85.09,"Evaluating the impacts of membrane type, coating, fouling, chemical properties and water chemistry on reverse osmosis rejection of seven nitrosoalklyamines, including NDMA",Effects of feedwater pretreatment on the removal of organic microconstituents by a low fouling reverse osmosis membrane,Comparison of flux behavior and synthetic organic compound removal by forward osmosis and reverse osmosis membranes ,Use of Reverse Osmosis Membranes to Remove Perfluorooctane Sulfonate (PFOS) from Semiconductor Wastewater,PA
71,BW30,NPYR,N-Nitrosopyrrolidine,5.6,100.121,0,0.444,3.25,3.96,100,76,0,0,1550,10,0.2,0.359,93.38,"Evaluating the impacts of membrane type, coating, fouling, chemical properties and water chemistry on reverse osmosis rejection of seven nitrosoalklyamines, including NDMA",Effects of feedwater pretreatment on the removal of organic microconstituents by a low fouling reverse osmosis membrane,Comparison of flux behavior and synthetic organic compound removal by forward osmosis and reverse osmosis membranes ,Use of Reverse Osmosis Membranes to Remove Perfluorooctane Sulfonate (PFOS) from Semiconductor Wastewater,PA
72,BW30,PFOS,perfluorooctane sulfonate,4,499.12,-1,5.43,4.04,6.89,100,76,1,-1,1379,164.1,10,0.528,99.82,Effect of Flux (Transmembrane Pressure) and Membrane Properties on Fouling and Rejection of Reverse Osmosis and Nanofiltration Membranes Treating Perfluorooctane Sulfonate Containing Wastewater,Effects of feedwater pretreatment on the removal of organic microconstituents by a low fouling reverse osmosis membrane,Comparison of flux behavior and synthetic organic compound removal by forward osmosis and reverse osmosis membranes ,,PA
73,BW30,PFOS,perfluorooctane sulfonate,4,499.12,-1,5.43,4.04,6.89,100,76,1,-1,1379,455.32,10,0.528,99.73,Effect of Flux (Transmembrane Pressure) and Membrane Properties on Fouling and Rejection of Reverse Osmosis and Nanofiltration Membranes Treating Perfluorooctane Sulfonate Containing Wastewater,Effects of feedwater pretreatment on the removal of organic microconstituents by a low fouling reverse osmosis membrane,Comparison of flux behavior and synthetic organic compound removal by forward osmosis and reverse osmosis membranes ,,PA
74,BW30,PFOS,perfluorooctane sulfonate,4,499.12,-1,5.43,4.04,6.89,100,76,1,-1,1379,1484.66,10,0.528,99.77,Effect of Flux (Transmembrane Pressure) and Membrane Properties on Fouling and Rejection of Reverse Osmosis and Nanofiltration Membranes Treating Perfluorooctane Sulfonate Containing Wastewater,Effects of feedwater pretreatment on the removal of organic microconstituents by a low fouling reverse osmosis membrane,Comparison of flux behavior and synthetic organic compound removal by forward osmosis and reverse osmosis membranes ,,PA
75,BW30,PFOS,perfluorooctane sulfonate,4,499.12,-1,5.43,4.04,6.89,100,76,1,-1,1379,5633.1,10,0.528,99.89,Effect of Flux (Transmembrane Pressure) and Membrane Properties on Fouling and Rejection of Reverse Osmosis and Nanofiltration Membranes Treating Perfluorooctane Sulfonate Containing Wastewater,Effects of feedwater pretreatment on the removal of organic microconstituents by a low fouling reverse osmosis membrane,Comparison of flux behavior and synthetic organic compound removal by forward osmosis and reverse osmosis membranes ,,PA
76,BW30,PHN,Phenol,7,94.113,0,1.67,3.4,3.96,100,76,-1,0,2000,10,0.47057,0.367,69.46,Comparison of flux behavior and synthetic organic compound removal by forward osmosis and reverse osmosis membranes,Effects of feedwater pretreatment on the removal of organic microconstituents by a low fouling reverse osmosis membrane,,Use of Reverse Osmosis Membranes to Remove Perfluorooctane Sulfonate (PFOS) from Semiconductor Wastewater,PA
77,BW30,SFX,Sulfamethoxazole,7,253.28,-0.8735,0.791,5.4,5.88,100,76,-1,0.8735,2000,10,1.2664,0.563,92.61,Comparison of flux behavior and synthetic organic compound removal by forward osmosis and reverse osmosis membranes,Effects of feedwater pretreatment on the removal of organic microconstituents by a low fouling reverse osmosis membrane,,Use of Reverse Osmosis Membranes to Remove Perfluorooctane Sulfonate (PFOS) from Semiconductor Wastewater,PA
78,BW30,PFHxA,perfluorohexanoate,7.1,313.047,-1,3.712,3.69,5.63,100,43.7,-1,1,250,90,100,0.456,98.71,Selection of High Flux Membrane for the E??€ective Removal of ShortChain Per???uorocarboxylic Acids,Effects of feedwater pretreatment on the removal of organic microconstituents by a low fouling reverse osmosis membrane,,Use of Reverse Osmosis Membranes to Remove Perfluorooctane Sulfonate (PFOS) from Semiconductor Wastewater,PA
79,BW30,PFHxA,perfluorohexanoate,7.1,313.047,-1,3.712,3.69,5.63,100,43.7,-1,1,500,90,100,0.456,98.9,Selection of High Flux Membrane for the E??€ective Removal of ShortChain Per???uorocarboxylic Acids,Effects of feedwater pretreatment on the removal of organic microconstituents by a low fouling reverse osmosis membrane,,Use of Reverse Osmosis Membranes to Remove Perfluorooctane Sulfonate (PFOS) from Semiconductor Wastewater,PA
80,BW30,PFHxA,perfluorohexanoate,7.1,313.047,-1,3.712,3.69,5.63,100,43.7,-1,1,1000,90,100,0.456,99.3,Selection of High Flux Membrane for the E??€ective Removal of ShortChain Per???uorocarboxylic Acids,Effects of feedwater pretreatment on the removal of organic microconstituents by a low fouling reverse osmosis membrane,,Use of Reverse Osmosis Membranes to Remove Perfluorooctane Sulfonate (PFOS) from Semiconductor Wastewater,PA
81,BW30,PFHxA,perfluorohexanoate,7.1,313.047,-1,3.712,3.69,5.63,100,43.7,-1,1,2000,90,100,0.456,99.56,Selection of High Flux Membrane for the E??€ective Removal of ShortChain Per???uorocarboxylic Acids,Effects of feedwater pretreatment on the removal of organic microconstituents by a low fouling reverse osmosis membrane,,Use of Reverse Osmosis Membranes to Remove Perfluorooctane Sulfonate (PFOS) from Semiconductor Wastewater,PA
82,BW30,PFHxA,perfluorohexanoate,3.5,313.047,-1,3.712,3.69,5.63,100,43.7,1,-1,250,90,100,0.456,96.45,Selection of High Flux Membrane for the E??€ective Removal of ShortChain Per???uorocarboxylic Acids,Effects of feedwater pretreatment on the removal of organic microconstituents by a low fouling reverse osmosis membrane,,Use of Reverse Osmosis Membranes to Remove Perfluorooctane Sulfonate (PFOS) from Semiconductor Wastewater,PA
83,BW30,PFHxA,perfluorohexanoate,3.5,313.047,-1,3.712,3.69,5.63,100,43.7,1,-1,500,90,100,0.456,97.16,Selection of High Flux Membrane for the E??€ective Removal of ShortChain Per???uorocarboxylic Acids,Effects of feedwater pretreatment on the removal of organic microconstituents by a low fouling reverse osmosis membrane,,Use of Reverse Osmosis Membranes to Remove Perfluorooctane Sulfonate (PFOS) from Semiconductor Wastewater,PA
84,BW30,PFHxA,perfluorohexanoate,3.5,313.047,-1,3.712,3.69,5.63,100,43.7,1,-1,1000,90,100,0.456,98.93,Selection of High Flux Membrane for the E??€ective Removal of ShortChain Per???uorocarboxylic Acids,Effects of feedwater pretreatment on the removal of organic microconstituents by a low fouling reverse osmosis membrane,,Use of Reverse Osmosis Membranes to Remove Perfluorooctane Sulfonate (PFOS) from Semiconductor Wastewater,PA
85,BW30,PFHxA,perfluorohexanoate,3.5,313.047,-1,3.712,3.69,5.63,100,43.7,1,-1,2000,90,100,0.456,99.19,Selection of High Flux Membrane for the E??€ective Removal of ShortChain Per???uorocarboxylic Acids,Effects of feedwater pretreatment on the removal of organic microconstituents by a low fouling reverse osmosis membrane,,Use of Reverse Osmosis Membranes to Remove Perfluorooctane Sulfonate (PFOS) from Semiconductor Wastewater,PA
86,BW30,26DBA,"2,6-Dichlorobenzamide",7,190.02,0,2.032,4.29,4.8,100,79.4,-1,0,1000,10,1,0.454,95.249,"The e??€ect of water matrix, feed concentration and recovery on the rejection of pesticides using NF/RO membranes in water treatment",Effects of feedwater pretreatment on the removal of organic microconstituents by a low fouling reverse osmosis membrane,,,PA
87,BW30,26DBA,"2,6-Dichlorobenzamide",7,190.02,0,2.032,4.29,4.8,100,79.4,-1,0,1000,10,5,0.454,98.337,"The e??€ect of water matrix, feed concentration and recovery on the rejection of pesticides using NF/RO membranes in water treatment",Effects of feedwater pretreatment on the removal of organic microconstituents by a low fouling reverse osmosis membrane,,,PA
88,BW30,26DBA,"2,6-Dichlorobenzamide",7,190.02,0,2.032,4.29,4.8,100,79.4,-1,0,1000,10,10,0.454,98.337,"The e??€ect of water matrix, feed concentration and recovery on the rejection of pesticides using NF/RO membranes in water treatment",Effects of feedwater pretreatment on the removal of organic microconstituents by a low fouling reverse osmosis membrane,,,PA
89,BW30,MCPA,MCPA,7,200.62,-1,2.411,4.18,6.37,100,79.4,-1,1,1000,10,1,0.516,96.2,"The e??€ect of water matrix, feed concentration and recovery on the rejection of pesticides using NF/RO membranes in water treatment",Effects of feedwater pretreatment on the removal of organic microconstituents by a low fouling reverse osmosis membrane,,,PA
90,BW30,MCPA,MCPA,7,200.62,-1,2.411,4.18,6.37,100,79.4,-1,1,1000,10,5,0.516,99.05,"The e??€ect of water matrix, feed concentration and recovery on the rejection of pesticides using NF/RO membranes in water treatment",Effects of feedwater pretreatment on the removal of organic microconstituents by a low fouling reverse osmosis membrane,,,PA
91,BW30,MCPA,MCPA,7,200.62,-1,2.411,4.18,6.37,100,79.4,-1,1,1000,10,10,0.516,98.575,"The e??€ect of water matrix, feed concentration and recovery on the rejection of pesticides using NF/RO membranes in water treatment",Effects of feedwater pretreatment on the removal of organic microconstituents by a low fouling reverse osmosis membrane,,,PA
92,BW30,MCPP,Mecoprop,7,214.65,-1,2.56,4.1,5.64,100,79.4,-1,1,1000,10,1,0.481,96.675,"The e??€ect of water matrix, feed concentration and recovery on the rejection of pesticides using NF/RO membranes in water treatment",Effects of feedwater pretreatment on the removal of organic microconstituents by a low fouling reverse osmosis membrane,,,PA
93,BW30,MCPP,Mecoprop,7,214.65,-1,2.56,4.1,5.64,100,79.4,-1,1,1000,10,5,0.481,99.05,"The e??€ect of water matrix, feed concentration and recovery on the rejection of pesticides using NF/RO membranes in water treatment",Effects of feedwater pretreatment on the removal of organic microconstituents by a low fouling reverse osmosis membrane,,,PA
94,BW30,MCPP,Mecoprop,7,214.65,-1,2.56,4.1,5.64,100,79.4,-1,1,1000,10,10,0.481,99.05,"The e??€ect of water matrix, feed concentration and recovery on the rejection of pesticides using NF/RO membranes in water treatment",Effects of feedwater pretreatment on the removal of organic microconstituents by a low fouling reverse osmosis membrane,,,PA
95,BW400,BMF,Bromoform,8,252.731,0,2.276,3.27,3.42,100,56.8,-1,0,620,104.38,0.1,0.334,95.08,Rejection of trace organic compounds by high-pressure membranes,Effects of feedwater pretreatment on the removal of organic microconstituents by a low fouling reverse osmosis,,,PA
96,BW400,BMF,Bromoform,8,252.731,0,2.276,3.27,3.42,100,56.8,-1,0,620,340.07,0.1,0.334,86.89,Rejection of trace organic compounds by high-pressure membranes,Effects of feedwater pretreatment on the removal of organic microconstituents by a low fouling reverse osmosis,,,PA
97,BW400,BMF,Bromoform,8,252.731,0,2.276,3.27,3.42,100,56.8,-1,0,620,707.07,0.1,0.334,70.08,Rejection of trace organic compounds by high-pressure membranes,Effects of feedwater pretreatment on the removal of organic microconstituents by a low fouling reverse osmosis,,,PA
98,BW400,BMF,Bromoform,8,252.731,0,2.276,3.27,3.42,100,56.8,-1,0,620,1427.61,0.1,0.334,38.12,Rejection of trace organic compounds by high-pressure membranes,Effects of feedwater pretreatment on the removal of organic microconstituents by a low fouling reverse osmosis,,,PA
99,BW400,BMF,Bromoform,8,252.731,0,2.276,3.27,3.42,100,56.8,-1,0,620,2865.32,0.1,0.334,15.16,Rejection of trace organic compounds by high-pressure membranes,Effects of feedwater pretreatment on the removal of organic microconstituents by a low fouling reverse osmosis,,,PA
100,BW440,CRF,Chloroform,8,119.37,0,1.825,3.04,3.18,100,56.8,-1,0,620,10,0.1,0.311,4,Arti???cial neural network models based on QSAR for predicting rejection of neutral organic compounds by polyamide nano???ltration and reverse osmosis membranes,,,,PA
101,BW440,CTB,Carbontetrabromide,8,331.627,0,3.597,3.37,3.42,100,56.8,-1,0,620,10,0.1,0.339,96,Arti???cial neural network models based on QSAR for predicting rejection of neutral organic compounds by polyamide nano???ltration and reverse osmosis membranes,,,,PA
102,BW440,CTC,Carbontetrachloride,8,153.81,0,2.997,3.16,3.18,100,56.8,-1,0,620,10,0.1,0.317,78,Arti???cial neural network models based on QSAR for predicting rejection of neutral organic compounds by polyamide nano???ltration and reverse osmosis membranes,,,,PA
103,BW440,PCE,Perchloroethylene,8,165.82,0,2.615,3.18,3.86,100,56.8,-1,0,620,10,0.1,0.35,71,Arti???cial neural network models based on QSAR for predicting rejection of neutral organic compounds by polyamide nano???ltration and reverse osmosis membranes,,,,PA
104,CK,ISPT,Isoproturon,7,206.289,0,2.57,3.51,6.98,225,54.2,-1,0,1000,10,12.4545,0.495,19.641,Removal of phenyl-urea herbicides in ultrapure water by ultrafiltration and nanofiltration processes,Influence of dissolved organic matter on estrone removalby NF membranes and the role of their structures,Influence of dissolved organic matter on estrone removalby NF membranes and the role of their structures,,CA
